Repository: tiagomelobr/fusion-slipmold

# Research

| File | What it is |
|---|---|
| [slipcast-mold-research.md](slipcast-mold-research.md) | **Start here.** Curated brief with fact-check corrections applied |
| [design-rules.md](design-rules.md) | All 69 design rules (CER / PRN / SW), each with a default, a fact-check verdict, any corrected value, and sources |
| [fit-tolerances.md](fit-tolerances.md) | Printer fit (PRN-22): every printed clearance, the evidence for it, the nozzle and fit-offset model, plaster facts, calibration (2026-10-07) |
| [clip-strength-research.md](clip-strength-research.md) | Stronger casing clips: seven options compared, the ramp-ratchet clip recommended, bench test (2026-10-08) |
| [sources.md](sources.md) | Every URL cited by the research agents, grouped by domain |
| [raw/](raw/) | Unedited structured output of each research agent (JSON) and the synthesizer's drafts |

Caveats about `raw/`:

- `sweep_claude-code-asset-conventions-*.json` is **unreliable**. It mixes generic advice with conventions that don't exist in this workspace. Ignore it, and use the official Claude Code docs for skill and agent formats.
- `synth_*.md` are pre-fact-check drafts. Where they conflict with `design-rules.md` (🟡 corrected values) or the curated brief, the latter win. For example, the drafts mention a `node scripts/ai-exec.mjs` test runner, which doesn't exist here. Tests run with plain `python -m pytest`.

File: docs/research/raw/critic.json
{
 "gaps": [
  {
   "priority": 1,
   "question": "For each per-piece printed casing (step 6), how should the casing be split, and what are the concrete joint dimensions? We need the number of parts, the split planes, and which part forms the plaster's working face, which forms the back walls and which forms the parting-face plates. We also need the flange tongue-and-groove profile (ridge height and width, groove depth, lead-in chamfer), a printed clamp design (C-clip, wedge or cam: jaw opening and grip), clamp spacing, and how to seal the base and the casing-to-casing seams.",
   "why_it_matters": "The user's current method shells each plaster piece outward by 5 mm. That makes a one-piece casing around a closed contour, which Shape Cast found 'extremely difficult' to remove from set plaster. Researchers give only flange widths (5 to 20 mm), a sliding clearance (0.2 to 0.25 mm per side) and a clamp spacing of 1 per 50 mm, and that spacing comes from a generic, non-ceramic site (Meshcast). No source gives a groove or ridge profile or a printed clamp geometry. No source gives a rule for cutting the casing so that each casing part releases from the plaster piece. This second release problem (casing parts off the plaster) is separate from the plaster coming off the cast, and nobody has turned it into an algorithm. The user explicitly asked for grooves and printed clamps, and this step defines the whole step-6 script.",
   "suggested_searches": [
    "Shape Cast molds STEP download flange ridge groove dimensions binder clip",
    "pdaoust mug-generator case_mould_original.scad flange key module (read source)",
    "lisawong plaster_mould_maker TECHNICAL-REFERENCE tongue groove slot bulldog clip dimensions",
    "printables slip casting mold box clamp",
    "3D printed cottle board clamp plaster",
    "digitalfire mold shell flange clip design",
    "Old Forge Creations mould box v2 sliding locks angled sides"
   ]
  },
  {
   "priority": 2,
   "question": "Which proposed Fusion operations actually work in the user's environment (Fusion 2705 driven through MCP), and how fast are they? (a) An outward RoundedOffset shell of 20 to 40 mm on the user's filleted mug and on necked or concave test forms. Where does it fail? (b) findBRepUsingRay: it returns each entity only once, at the first hit, so a crossing-count or span test cannot run on B-rep. What does each call cost? (c) TriangleMeshCalculator plus a pure-Python span test at 5k to 25k triangles: how long does it take? (d) SilhouetteSplit on a filleted revolved body. (e) Is one MCP script run one undo transaction, and is there a timeout? (f) Can SplitBody result bodies be identified reliably?",
   "why_it_matters": "The answers decide the architecture. We have to choose between live expression-bound features and regenerate-by-script, between mesh analysis and B-rep analysis, and decide whether the plaster body can be a true offset or needs the revolve-profile or block-minus-cast fallback. The computational researcher assumed B-rep rays could be used for verification and left the signature 'to verify via MCP' (the documentation page returned 404). The feasibility researcher's single-hit-per-entity finding undermines B-rep crossing counts. No researcher benchmarked anything or tested a 25 mm outward shell where the concave radius is smaller than the wall thickness, which is common at necks and waists. Whether numpy can be installed under Python 3.14 is also unverified.",
   "suggested_searches": [
    "Run MCP probe scripts on the user's mug: shell outsideThickness 2.5 cm, RoundedOffsetShellType, isTangentChain=False",
    "Fusion API findBRepUsingRay same face multiple intersections",
    "Fusion 360 shell outside thickness fails concave radius smaller than thickness",
    "Autodesk Fusion MCP fusion_mcp_execute script transaction undo timeout",
    "Fusion 360 SplitBodyFeature bodies empty workaround"
   ]
  },
  {
   "priority": 3,
   "question": "What peak temperature does setting pottery plaster (USG No. 1 at consistency 70) actually reach in mold-sized sections of 20 to 50 mm, at 18 to 30 °C mix water? And how do PLA and PETG casing walls of 0.8 to 5 mm deform at that temperature under hydrostatic load plus restrained setting expansion?",
   "why_it_matters": "This sets the default filament (PLA or PETG), the maximum plaster thickness for each pour, casing wall thickness and ribbing, and whether to recommend a cool-water bath. The only number we have is a derived adiabatic estimate of 45 to 50 °C, labelled 'not measured'. PLA softening is quoted as 55 to 60 °C. Digitalfire routinely pours into 0.8 mm PLA without reported distortion, while several sources recommend PETG. The 'about 40 to 50 mm maximum single pour in PLA' figure is flagged as unverified. The orthopaedic data cover thin bandages, not 25 mm or thicker blocks.",
   "suggested_searches": [
    "gypsum plaster hydration temperature rise thermocouple block thickness",
    "pottery plaster setting temperature peak mold making measured",
    "plaster of paris exotherm temperature 50 mm cast",
    "PLA heat deflection temperature 0.45 MPa creep 45 50 C thin wall",
    "PLA mold box warped plaster pour",
    "PETG vs PLA plaster casting mold box heat"
   ]
  },
  {
   "priority": 4,
   "question": "When each plaster piece is cast in its own printed casing (instead of poured plaster-on-plaster against the previous piece), what seam mismatch should we expect? That means the step or gap at the cavity face, parting-face flatness, and the natch play needed. The tolerance stack includes FDM accuracy and warp, restrained setting expansion of 0.17 to 0.21% or more (more in unrestrained directions), and casing deflection.",
   "why_it_matters": "The user's plan assumes the pieces cast separately will mate well enough to leave 'few seams'. The evidence is anecdotal: Digitalfire sands the mating faces flat after drying, and Old Forge reports it working. Nobody quantifies the step at the cavity face that becomes a seam ridge on the clay. The answer decides three things. First, whether the toolkit generates fully independent casings, an all-in-one shell, or a hybrid where piece 1 is cast in a casing and then used as a wall for piece 2. Second, natch clearance, where values range from 0.1 to 0.6 mm (see contradictions). Third, whether a sanding allowance and calibration coupons are required.",
   "suggested_searches": [
    "3D printed case mold plaster halves fit seam gap slip casting",
    "digitalfire mating faces sanded flat 3D printed plaster mold",
    "restrained setting expansion gypsum direction mold box",
    "Old Forge Creations 3 part mould fit seams",
    "Crafting the Curve CHI 2025 Shape Cast two-part mold evaluation"
   ]
  },
  {
   "priority": 5,
   "question": "What piece-layout and parting rules are validated for non-revolved forms and forms with appendages? Specifically: (a) how to choose the bottom/side split height and the side split azimuth on faceted, oval or lobed forms; (b) where natches can go on horizontal side/bottom interfaces given each piece's removal direction and the disassembly order; (c) how much residual undercut leather-hard slip-cast clay tolerates, if any; (d) what the plaster's outer form should look like near seams, such as flat lands for strapping and a stable base for inverted draining.",
   "why_it_matters": "The recommended layout-library search (drop-out, 2 sides, 2 sides plus bottom, 3 or 4 sides plus bottom) and the revolve shortcut are derived and untested in plaster practice. A residual-undercut tolerance (under 1 mm²) is suggested 'pending calibration' with no source. One researcher points out that hemispherical natches on a horizontal side/bottom interface can block horizontal side removal, but no practitioner source confirms a convention. Whether the toolkit can handle 'any shape in Fusion 360', or should limit v1 to revolved forms, depends on these rules and on the user's scope answer.",
   "suggested_searches": [
    "slip casting mold natch placement bottom piece side pieces removal order",
    "multi-piece plaster mold oval faceted vessel parting line",
    "leather hard slip cast undercut tolerance release",
    "Priyadarshi Gupta multi-piece permanent mold parting directions disassembly",
    "Mehlman mold design foot ring insert bottom plate"
   ]
  },
  {
   "priority": 6,
   "question": "How should the spare (slip well) be dimensioned and built? That covers height in mm, step-out or flare, the rim trim plane, the knife shelf, and the choice between three options: built into the side pieces, a separate top piece, or a printed non-absorbent pour spout.",
   "why_it_matters": "No source gives a spare height. The proposals are a computed 15 to 20 mm based on an unverified water-budget constant of 0.24 g/cm³, a 20 to 30 mm guess, and 20 mm taken from mug-generator's 15 mm filler tube. Shape Cast's 'regular' and 'tall' dimensions are unknown. Digitalfire says no spare is needed if a printed spout is used. The choice changes piece count and casing count, the user's step 2 (extending the solid upward), and where the rim parting plane goes.",
   "suggested_searches": [
    "Shape Cast slip well regular tall height STEP",
    "mug-generator funnel_shelf_width filler_tube_height source",
    "slip casting spare height pouring gate depth inches",
    "digitalfire 3D printed pour spout depth dimensions",
    "Mehlman spare vertical horizontal step-back dimensions"
   ]
  }
 ],
 "contradictions": [
  {
   "issue": "Plaster mold wall thickness",
   "positions": "USG IG526: 38 mm is the usual minimum for casting molds. The claude-code-conventions researcher states 38–51 mm as a 'must' with high confidence, but bases it only on cottle-gap guidance. Shape Cast uses 25 mm, mug-generator 30 mm (min 20), Meshcast 20 mm, mouldflow 12 mm. Sheffield gives 25–38 mm for molds under 8 in. Recommended defaults across researchers range from 25 to 38 mm.",
   "how_to_resolve": "Make it a parameter. Default to 25 mm for ware up to about 150 mm, scale up with size per the Sheffield table, and adjust for the user's casts-per-day and drying capacity. Ask the user for their size range and how they dry molds."
  },
  {
   "issue": "Verification tolerance for plaster wall uniformity",
   "positions": "plaster-fundamentals: warn at 0.6–0.8× nominal and fail below 0.6× nominal or 15 mm. fusion-feasibility: minimum wall must be at least plasterWall − 0.5 mm, which effectively demands an exact offset. That would fail any block fallback, flat seam lands, or the 45° corner cuts recommended for saving weight.",
   "how_to_resolve": "Use the ratio-based thresholds from plaster practice as pass/fail. Report the minimum distance as a diagnostic, not a gate."
  },
  {
   "issue": "Clay shrinkage formula and default value",
   "positions": "plaster-fundamentals and parting-lines: scale = 1/(1−s), default s = 13%. existing-mold-software: default 12%, 'record whether 1+s or 1/(1−s)'. claude-code: design 10% larger (1+s style). mug-generator uses 10%, Old Forge 112%, Digitalfire about 10%.",
   "how_to_resolve": "Use 1/(1−s), with s taken from the user's own measured wet-to-fired test bar. Store s as a parameter (default 13% until measured) and apply it only to the ware, never to mold or casing construction parameters."
  },
  {
   "issue": "Natch size, clearance and count",
   "positions": "Clearance: Digitalfire printed inserts 0.1 mm; plaster-fundamentals 0.15 mm radial; mug-generator key tolerance 0.5 mm; Meshcast natch fit 0.6 mm. Size: mouldflow r = 2.5 mm, OpenSCAD gist r = 4 mm, existing-software recommendation r = 6 mm, mug-generator r = 6.75 mm, Meshcast r = 9 mm, coin keys 18–24 mm diameter, Sheffield ≥12 mm deep × 25 mm wide. Count: 2 per seam (software, Digitalfire), 3 (fundamentals), 3–4 (Sheffield).",
   "how_to_resolve": "Separate the cases. Plaster-to-plaster keys formed by two independently printed casings need larger clearance (start at 0.3–0.5 mm). Printed or commercial inserts can use 0.1 mm. Set the default to a 6–9 mm radius with about 10° draft and 3 per seam, asymmetric. Calibrate with a printed coupon (see gap 4)."
  },
  {
   "issue": "Draft requirement and hard-fail threshold",
   "positions": "Digifab and plaster-fundamentals: 0° is acceptable on outer surfaces because the cast shrinks away; only negative draft fails. Sheffield and parting-lines: 1–3° built in, and 'zero-draft walls cause corner hang-ups'. A K=2 side split always has a 0° band at the seam. Undercut tolerance: computational uses −sin(0.25°), fusion-feasibility −sin(0.5°). Meshcast's 2–5° applies to rigid printed casings, not to plaster.",
   "how_to_resolve": "Fail on negative draft beyond a small tessellation tolerance (−0.25° to −0.5°). Warn below 1°, report zero-draft area per layout, and require at least 3° on convex plaster cores. Apply the casing-draft rule separately, to casing-versus-plaster release."
  },
  {
   "issue": "Casing wall thickness and flange width",
   "positions": "Digitalfire and mug-generator: 0.8 mm sacrificial shells peeled off with a heat gun. Rails: 1.2 mm. Shape Cast: 2.4 mm. mouldflow: 3 mm. Meshcast: 4 mm. printpal and the user's current value: 5 mm. The claude-code researcher calls 5 mm a minimum. Flanges: about 5 mm (Digitalfire) versus 15–20 mm (mouldflow, Meshcast) versus 6 mm (mug-generator).",
   "how_to_resolve": "Offer two casing strategies as a parameter: sacrificial (0.8–1.2 mm, PLA, heat-gun peel) and reusable (2.4–3 mm, flanged and clamped). Size flange width to the chosen clip or bolt. Ask the user which strategy they want and why they chose 5 mm."
  },
  {
   "issue": "Casing material: PLA vs PETG",
   "positions": "Digitalfire pours routinely into 0.8 mm PLA, and PLA needs no release agent and peels off with a heat gun. Meshcast, plaster-fundamentals and the casings researcher recommend PETG for thick or reusable casings because of the exotherm (derived peak of 45–50 °C against PLA softening at 55–60 °C).",
   "how_to_resolve": "Needs measured exotherm data (gap 3) or a thermocouple test on the user's first pour. Meanwhile default to PLA for small pours and sacrificial casings, and to PETG for plaster sections over about 40 mm or reusable casings."
  },
  {
   "issue": "Release agent on casing surfaces that form the plaster working face",
   "positions": "Digitalfire: PLA releases plaster with no agent. Meshcast: thin mineral or vegetable oil buffed nearly dry. Arbuckle and the plaster researchers: oil-based releases block plaster pores and reduce absorbency. The claude-code researcher says to apply parting compound 'thickly', while USG, Industrial Plasters and CAN say 3 thin coats with the excess wiped off.",
   "how_to_resolve": "Test with no agent on PLA first. Use soap sizing (thin coats, wiped) only on plaster-to-plaster faces. Never use oil on casing faces that form the plaster's working surface."
  },
  {
   "issue": "Spare (slip well) height and necessity",
   "positions": "plaster-fundamentals: max(15 mm, 2 × predicted drop + 5 mm), about 15–20 mm for a mug. parting-lines: 20–30 mm (own estimate). existing-software: 20 mm (from a 15–20 mm filler tube). Digitalfire: 'No spare is needed, the 3D-printed pour spouts work better'.",
   "how_to_resolve": "Expose spareStyle (integrated plaster, separate piece, or printed spout) and spareHeight as parameters with a 20 mm default. Calibrate with the first cast and ask the user's preference (gap 6)."
  },
  {
   "issue": "How the Lure Mold Generator does parting analysis",
   "positions": "existing-mold-software technique text: ray casting 'via Component.findBRepUsingRay in Fusion'. computational-moldability, which read parting.py: pure-Python barycentric ray tests on mesh triangles bucketed in a 60×60 XY grid, with mesh booleans. fusion-feasibility: findBRepUsingRay returns each entity only once, at its first hit.",
   "how_to_resolve": "Trust the source-code reading: the prior art is mesh-based. Base the toolkit's crossing-count and span tests on TriangleMeshCalculator meshes. Keep findBRepUsingRay for occlusion spot-checks only after a probe confirms how it behaves (gap 2)."
  },
  {
   "issue": "Drying new plaster molds with heat",
   "positions": "USG IG502/IG1366: dry with forced air at 43–49 °C, never above 49 °C, and never cool suddenly from above 38 °C. Meshcast: 'Never force-dry plaster with heat (it cracks days later)'.",
   "how_to_resolve": "Follow the USG primary data in the instructions: moderate forced-air heat up to 49 °C is fine. Warn against higher temperatures and sudden cooling."
  },
  {
   "issue": "Plaster batch density constant and demold timing",
   "positions": "Batch: 0.985 g dry plaster/cm³ (USG IG503 slurry weight of 1,674 g/L) versus 1,586 kg/m³ × 100/170 = 0.933 g/cm³ (the casings researcher's formula). Demold from casing: 45–60 min (casings researcher, assumed), at least 60 min and after the exotherm peaks (fundamentals), 2–3 h before assembling the mold (CAN).",
   "how_to_resolve": "Use 0.985 g/cm³ with 10–20% overage, since the roughly 5% difference falls inside the overage. Make the constant brand-specific. Give the demold rule as 'at least 60 min and only once the block is cooling', not a fixed time."
  },
  {
   "issue": "Weak claims in the claude-code-conventions research output",
   "positions": "It says walls 'must' be 38–51 mm, the casing minimum is 5 mm, parting compound goes on 'thickly', the parting line goes 'on a plane parallel to the pour opening' (other researchers use a vertical plane through the axis plus a bottom split), and casting too long 'retains excess water' (other sources say longer casting gives thicker walls). These conflict with the better-sourced researchers, and its sources are thin.",
   "how_to_resolve": "Use that output only for workspace and skill conventions (the workflow-cost rules), not for ceramic design rules. Where it conflicts, the plaster-fundamentals, parting-lines and casing researchers take precedence."
  }
 ]
}

File: docs/research/raw/params.json
[
 {
  "name": "moldSourceBody",
  "default": "'Mug' (text)",
  "description": "Name of the source body the mold is generated from; the intake stage resolves it in the named document.",
  "stage": "S0 intake"
 },
 {
  "name": "moldUpAxis",
  "default": "'Z' (text)",
  "description": "Direction of the pour opening (rim up) in the source design.",
  "stage": "S0 intake"
 },
 {
  "name": "clayShrinkagePct",
  "default": "13 (unitless, %)",
  "description": "Measured wet-to-fired linear shrinkage of the slip.",
  "stage": "S2 ware"
 },
 {
  "name": "applyShrinkage",
  "default": "1 (unitless boolean)",
  "description": "1 if the Fusion model is at fired size and must be scaled up; 0 if already greenware size.",
  "stage": "S2 ware"
 },
 {
  "name": "wareScale",
  "default": "1.149 (derived: 1 / (1 - clayShrinkagePct/100) when applyShrinkage = 1)",
  "description": "Uniform scale applied to the ware only, never to mold or casing parameters.",
  "stage": "S2 ware"
 },
 {
  "name": "castWallTarget",
  "default": "4 mm",
  "description": "Intended cast wall; used for spare level-drop check and documentation.",
  "stage": "S2 ware"
 },
 {
  "name": "spareStyle",
  "default": "'integrated' (text: integrated | ring | printedSpout)",
  "description": "Spare split with the side pieces, a separate plaster ring piece removed first, or a non-absorbent printed spout.",
  "stage": "S2 spare"
 },
 {
  "name": "spareHeight",
  "default": "20 mm",
  "description": "Height of the slip well above the rim; checked against max(15 mm, 2 x predicted drop + 5 mm).",
  "stage": "S2 spare"
 },
 {
  "name": "spareStepOut",
  "default": "5 mm",
  "description": "Outward step at rim height forming a flat plaster knife ledge (0 = straight extrusion of the rim).",
  "stage": "S2 spare"
 },
 {
  "name": "spareFlareAngle",
  "default": "5 deg",
  "description": "Outward flare of the spare walls for release.",
  "stage": "S2 spare"
 },
 {
  "name": "spareTopRound",
  "default": "3 mm",
  "description": "Round on the plaster edge at the top of the well.",
  "stage": "S2 spare"
 },
 {
  "name": "plasterWall",
  "default": "25 mm",
  "description": "Nominal plaster offset from the cast plug (30-40 mm for 150-300 mm ware).",
  "stage": "S4 plaster"
 },
 {
  "name": "plasterBase",
  "default": "25 mm",
  "description": "Plaster thickness under the foot (bottom piece).",
  "stage": "S4 plaster"
 },
 {
  "name": "plasterEdgeChamfer",
  "default": "3 mm",
  "description": "Chamfer on outer plaster edges.",
  "stage": "S4 plaster"
 },
 {
  "name": "plasterWallWarnRatio",
  "default": "0.8 (unitless)",
  "description": "Warn where local plaster thickness is below this fraction of plasterWall.",
  "stage": "S6 verify"
 },
 {
  "name": "plasterWallFailRatio",
  "default": "0.6 (unitless)",
  "description": "Fail where local plaster thickness is below this fraction of plasterWall.",
  "stage": "S6 verify"
 },
 {
  "name": "plasterWallMinAbs",
  "default": "15 mm",
  "description": "Absolute minimum local plaster thickness.",
  "stage": "S6 verify"
 },
 {
  "name": "plasterConsistency",
  "default": "70 (unitless)",
  "description": "Water parts per 100 plaster by weight (USG No. 1); brand-specific.",
  "stage": "S9 process"
 },
 {
  "name": "plasterDryPerCm3",
  "default": "0.985 (unitless, g per cm3 of slurry)",
  "description": "Dry plaster mass per cm3 of plaster body at consistency 70.",
  "stage": "S9 process"
 },
 {
  "name": "plasterOveragePct",
  "default": "15 (unitless, %)",
  "description": "Extra plaster mixed for spills and leaks.",
  "stage": "S9 process"
 },
 {
  "name": "wetPieceWeightWarn",
  "default": "6 kg",
  "description": "Warn when a wet plaster piece (V x 1.58 g/cm3) exceeds this.",
  "stage": "S6 verify"
 },
 {
  "name": "moldLayout",
  "default": "'auto' (text: auto | dropOut | sides2 | sides2Bottom | sides3Bottom | sides4Bottom)",
  "description": "Piece layout; auto picks the simplest zero-undercut layout and asks for approval.",
  "stage": "S3 parting"
 },
 {
  "name": "sidePieceCount",
  "default": "2 (unitless)",
  "description": "Number of side sectors when the layout is set manually.",
  "stage": "S3 parting"
 },
 {
  "name": "splitAzimuth",
  "default": "0 deg",
  "description": "Azimuth of the first axial split plane (irrelevant for pure revolves; set for handles or bed fit).",
  "stage": "S3 parting"
 },
 {
  "name": "bottomSplitMargin",
  "default": "3 mm",
  "description": "Margin above the highest annular slice (foot recess) for the bottom/side split.",
  "stage": "S3 parting"
 },
 {
  "name": "bottomSplitHeightOverride",
  "default": "0 mm (0 = auto)",
  "description": "Manual bottom split height above the foot plane.",
  "stage": "S3 parting"
 },
 {
  "name": "allowDropOut",
  "default": "1 (unitless boolean)",
  "description": "Allow a one-piece drop-out mold when the profile permits.",
  "stage": "S3 parting"
 },
 {
  "name": "maxPlasterPieces",
  "default": "5 (unitless)",
  "description": "Hard cap on plaster pieces; beyond it the toolkit reports and stops.",
  "stage": "S3 parting"
 },
 {
  "name": "disassemblyOrder",
  "default": "'spare,bottom,sides' (text)",
  "description": "Planned opening order; verified collision-free including natches.",
  "stage": "S6 verify"
 },
 {
  "name": "undercutTolDeg",
  "default": "0.5 deg",
  "description": "Numerical tolerance: fail if n.d < -sin(undercutTolDeg) or occluded.",
  "stage": "S3 analysis"
 },
 {
  "name": "draftWarnDeg",
  "default": "1 deg",
  "description": "Warn on cast-contact faces with less draft than this.",
  "stage": "S3 analysis"
 },
 {
  "name": "coreDraftMinDeg",
  "default": "3 deg",
  "description": "Minimum draft on convex plaster cores the cast shrinks onto.",
  "stage": "S3 analysis"
 },
 {
  "name": "analysisDirStepDeg",
  "default": "2 deg",
  "description": "Angular step of horizontal candidate pull directions.",
  "stage": "S3 analysis"
 },
 {
  "name": "analysisTargetTriangles",
  "default": "20000 (unitless)",
  "description": "Target mesh size for pure-Python analysis (keeps each call well under 30 s).",
  "stage": "S3 analysis"
 },
 {
  "name": "analysisSurfaceTol",
  "default": "0.05 mm",
  "description": "TriangleMeshCalculator surface tolerance for analysis meshes.",
  "stage": "S3 analysis"
 },
 {
  "name": "natchStyle",
  "default": "'sphereCap' (text: sphereCap | cone | embed13_5 | commercial9_8)",
  "description": "Registration key type.",
  "stage": "S5 natches"
 },
 {
  "name": "natchRadius",
  "default": "6 mm",
  "description": "Sphere radius of the cap key.",
  "stage": "S5 natches"
 },
 {
  "name": "natchDepth",
  "default": "3.5 mm",
  "description": "Cap depth (about 0.58 x radius gives about 25 deg rim draft).",
  "stage": "S5 natches"
 },
 {
  "name": "natchClearance",
  "default": "0.4 mm",
  "description": "Radial play between plaster bump and socket formed by independent casings; calibrate by coupon (0.1 mm for printed inserts).",
  "stage": "S5 natches"
 },
 {
  "name": "natchesPerSeam",
  "default": "3 (unitless)",
  "description": "Keys per seam, asymmetric layout.",
  "stage": "S5 natches"
 },
 {
  "name": "natchesShortSeam",
  "default": "2 (unitless)",
  "description": "Keys on seams shorter than 100 mm.",
  "stage": "S5 natches"
 },
 {
  "name": "natchEdgeMargin",
  "default": "5 mm",
  "description": "Minimum distance from key footprint to cavity edge and to the chamfered outer edge.",
  "stage": "S5 natches"
 },
 {
  "name": "natchAsymmetric",
  "default": "1 (unitless boolean)",
  "description": "Offset key positions so pieces cannot be assembled the wrong way round.",
  "stage": "S5 natches"
 },
 {
  "name": "casingStrategy",
  "default": "'reusable' (text: reusable | sacrificial)",
  "description": "Split, flanged and clamped casings, or thin one-piece shells peeled with a heat gun.",
  "stage": "S7 casing"
 },
 {
  "name": "casingWorkflow",
  "default": "'independent' (text: independent | sequential)",
  "description": "Pour each piece in its own casing, or use a soaped finished piece as the wall for the next.",
  "stage": "S7 casing"
 },
 {
  "name": "casingWall",
  "default": "2.4 mm",
  "description": "Reusable casing wall (replaces printedMoldWallThickness = 5 mm).",
  "stage": "S7 casing"
 },
 {
  "name": "casingWallSacrificial",
  "default": "0.8 mm",
  "description": "Sacrificial shell wall (1.2 mm on flat areas).",
  "stage": "S7 casing"
 },
 {
  "name": "casingBackStyle",
  "default": "'contoured' (text: contoured | block)",
  "description": "Back follows the plaster offset in sectors, or a flat-walled block (more plaster, simpler parts).",
  "stage": "S7 casing"
 },
 {
  "name": "casingBasePlate",
  "default": "4 mm",
  "description": "Thickness of the base pattern plate under the working-face positive.",
  "stage": "S7 casing"
 },
 {
  "name": "casingRingSectors",
  "default": "4 (unitless)",
  "description": "Sectors for full-revolve casing rings (2 allowed with a warning).",
  "stage": "S7 casing"
 },
 {
  "name": "casingDraftWarnDeg",
  "default": "3 deg",
  "description": "Warn if any casing part has less release draft against the plaster.",
  "stage": "S7 casing"
 },
 {
  "name": "casingDraftFailDeg",
  "default": "0.5 deg",
  "description": "Fail below this casing release draft.",
  "stage": "S7 casing"
 },
 {
  "name": "pourOpenConeDeg",
  "default": "30 deg",
  "description": "Back faces within this angle of up are left open as the screeded pour face.",
  "stage": "S7 casing"
 },
 {
  "name": "casingFreeboard",
  "default": "10 mm",
  "description": "Casing wall height above the plaster fill line.",
  "stage": "S7 casing"
 },
 {
  "name": "fillLineDepth",
  "default": "0.6 mm",
  "description": "Deboss depth of the fill line inside the walls.",
  "stage": "S7 casing"
 },
 {
  "name": "casingPanelDeflectionMax",
  "default": "0.2 mm",
  "description": "Allowed panel bulge under slurry head; drives the span check and rib insertion.",
  "stage": "S7 casing"
 },
 {
  "name": "casingMaterial",
  "default": "'PLA' (text: PLA | PETG)",
  "description": "Casing filament; switched to PETG by the thermal rule.",
  "stage": "S7 casing"
 },
 {
  "name": "flangeThickness",
  "default": "3 mm",
  "description": "Flange thickness (two flanges = 6 mm fits 25 mm binder clips or the printed clip).",
  "stage": "S7 seams"
 },
 {
  "name": "flangeWidth",
  "default": "12 mm",
  "description": "Flange width: ridge zone plus clamp jaw depth.",
  "stage": "S7 seams"
 },
 {
  "name": "ridgeWidth",
  "default": "2 mm",
  "description": "Flange ridge (tongue) width.",
  "stage": "S7 seams"
 },
 {
  "name": "ridgeHeight",
  "default": "2 mm",
  "description": "Flange ridge height.",
  "stage": "S7 seams"
 },
 {
  "name": "ridgeInset",
  "default": "1.5 mm",
  "description": "Distance from the plaster-facing edge to the ridge.",
  "stage": "S7 seams"
 },
 {
  "name": "seamClearance",
  "default": "0.25 mm",
  "description": "Ridge/groove clearance per side; calibrate by coupon.",
  "stage": "S7 seams"
 },
 {
  "name": "grooveBottomGap",
  "default": "0.4 mm",
  "description": "Extra groove depth so flange faces bear instead of the ridge.",
  "stage": "S7 seams"
 },
 {
  "name": "leadInChamfer",
  "default": "0.5 mm",
  "description": "45 deg lead-in on ridges, grooves and bed edges.",
  "stage": "S7 seams"
 },
 {
  "name": "sealMethod",
  "default": "'clay' (text: clay | tape | foamGasket)",
  "description": "External seam seal; foamGasket adds a channel with hard stops.",
  "stage": "S7 seams"
 },
 {
  "name": "clampStyle",
  "default": "'printedWedge' (text: printedWedge | binderClip | boltM3)",
  "description": "Clamp type; printed wedge clips are generated as bodies.",
  "stage": "S8 clamps"
 },
 {
  "name": "clampSpacingMax",
  "default": "50 mm",
  "description": "Maximum spacing between clamps along a seam.",
  "stage": "S8 clamps"
 },
 {
  "name": "clampEndOffset",
  "default": "15 mm",
  "description": "Maximum distance from a seam end to the first clamp.",
  "stage": "S8 clamps"
 },
 {
  "name": "clipTaper",
  "default": "0.05 (unitless, 1:20)",
  "description": "Wedge taper of the printed C-clip (self-locking).",
  "stage": "S8 clamps"
 },
 {
  "name": "clipInterference",
  "default": "0.15 mm",
  "description": "Interference per arm when the clip is seated.",
  "stage": "S8 clamps"
 },
 {
  "name": "clipArmThickness",
  "default": "3.5 mm",
  "description": "Arm thickness of the printed clip.",
  "stage": "S8 clamps"
 },
 {
  "name": "clipWidth",
  "default": "18 mm",
  "description": "Width of the printed clip along the seam.",
  "stage": "S8 clamps"
 },
 {
  "name": "binderClipSize",
  "default": "25 mm",
  "description": "Commercial binder clip size when clampStyle = binderClip (9 mm capacity).",
  "stage": "S8 clamps"
 },
 {
  "name": "mixWaterTempC",
  "default": "20 (unitless, C)",
  "description": "Planned mix-water temperature; drives the thermal check.",
  "stage": "S9 process"
 },
 {
  "name": "shopTempMaxC",
  "default": "24 (unitless, C)",
  "description": "Highest expected room temperature during pours.",
  "stage": "S9 process"
 },
 {
  "name": "plasterPeakMeasuredC",
  "default": "0 (unitless, 0 = not measured)",
  "description": "Measured peak from the first thermocouple log; overrides the model.",
  "stage": "S9 process"
 },
 {
  "name": "bedX",
  "default": "250 mm",
  "description": "Printer bed X limit.",
  "stage": "S9 print"
 },
 {
  "name": "bedY",
  "default": "210 mm",
  "description": "Printer bed Y limit.",
  "stage": "S9 print"
 },
 {
  "name": "bedZ",
  "default": "210 mm",
  "description": "Printer height limit.",
  "stage": "S9 print"
 },
 {
  "name": "nozzleDiameter",
  "default": "0.4 mm",
  "description": "Nozzle width; walls are snapped to multiples of it.",
  "stage": "S9 print"
 },
 {
  "name": "layerFine",
  "default": "0.12 mm",
  "description": "Layer height for working-face parts (base plates).",
  "stage": "S9 print"
 },
 {
  "name": "layerDraft",
  "default": "0.24 mm",
  "description": "Layer height for walls, sectors and clips.",
  "stage": "S9 print"
 },
 {
  "name": "exportFormat",
  "default": "'stl' (text: stl | 3mf)",
  "description": "Export format, one file per body.",
  "stage": "S9 export"
 },
 {
  "name": "exportSurfaceDeviation",
  "default": "0.01 mm",
  "description": "Mesh surface deviation for export.",
  "stage": "S9 export"
 },
 {
  "name": "exportNormalDeviation",
  "default": "10 deg",
  "description": "Mesh normal deviation for export.",
  "stage": "S9 export"
 },
 {
  "name": "seamCouponClearances",
  "default": "'0.15,0.20,0.25,0.30,0.35' (text)",
  "description": "Clearances printed on the groove calibration coupon (mm per side).",
  "stage": "calibration"
 },
 {
  "name": "natchCouponClearances",
  "default": "'0.2,0.3,0.4,0.5,0.6' (text)",
  "description": "Natch clearances tested with two mini-casings (mm radial).",
  "stage": "calibration"
 }
]

File: docs/research/raw/rules.json
[
 {
  "id": "CER-01",
  "domain": "ceramics",
  "rule": "Compensate firing shrinkage by scaling the ware (and only the ware, never mold or casing construction parameters) by 1/(1 - s), where s is the measured wet-to-fired linear shrinkage of the user's slip. Record whether the Fusion model is fired size.",
  "default_value": "clayShrinkagePct = 13 (scale 1.149) until a test bar is measured",
  "range": "4.5-20 % (cone 06 earthenware about 4.5-6 %, cone 6 stoneware/porcelain 14-16 %, some porcelains about 20 %)",
  "sources": [
   "https://claybucket.com/wp-content/uploads/cadaily-moldmaking2.pdf",
   "http://www.emmielyons.com/pubs/shapecast-chi24.pdf",
   "https://www.clay-king.com/product/standard-cone-6-porcelain-dry-slip/",
   "https://stoneleafpottery.com/lacn401-white-star-cone-06-04-slip/",
   "https://raw.githubusercontent.com/pdaoust/mug-generator/HEAD/inkscape-extension/mug_generator.inx"
  ]
 },
 {
  "id": "CER-02",
  "domain": "ceramics",
  "rule": "Zero undercut: every cast-contact face of every plaster piece must have non-negative draft relative to that piece's pull direction AND be unoccluded along it (a ray from the face along d must not hit the cast). Fail if n.d < -sin(undercutTolDeg) or occluded. No residual-undercut tolerance is accepted (no source supports one).",
  "default_value": "undercutTolDeg = 0.5 deg (tessellation tolerance only); residual undercut area allowed = 0",
  "range": "0.25-0.5 deg numerical tolerance",
  "sources": [
   "https://whatmakeart.com/making/two-part-slip-cast-mold/",
   "https://www.sheffield-pottery.com/blogs/ceramic-arts-blog/common-casting-problems-how-to-prevent-plaster-disaster",
   "http://digifabw09.blogspot.com/2009/01/slip-casting-techniques.html",
   "https://langbein.org/wp-content/uploads/2009/08/li2009.pdf",
   "https://mcmains.me.berkeley.edu/pubs/DETC07ChenMcMains.pdf"
  ]
 },
 {
  "id": "CER-03",
  "domain": "ceramics",
  "rule": "Zero draft is acceptable on outer (female) surfaces because the cast shrinks away, but warn below 1 deg and report the zero-draft area per layout (a 2-side split always has a 0 deg band at the seam; 3 sides give 30 deg, 4 sides 45 deg on vertical walls).",
  "default_value": "draftWarnDeg = 1 deg",
  "range": "0-3 deg",
  "sources": [
   "http://digifabw09.blogspot.com/2009/01/slip-casting-techniques.html",
   "https://www.sheffield-pottery.com/blogs/ceramic-arts-blog/common-casting-problems-how-to-prevent-plaster-disaster",
   "https://hawkridgesys.com/blog/mold-making-parting-line-command-solidworks",
   "https://ceramicartsnetwork.org/daily/article/10-slip-casting-problems-and-how-to-solve-them"
  ]
 },
 {
  "id": "CER-04",
  "domain": "ceramics",
  "rule": "Convex plaster features the cast shrinks onto (foot-ring interiors, cores, handle holes) need generous draft, must be flagged, and should sit in a piece removed early.",
  "default_value": "coreDraftMinDeg = 3 deg",
  "range": "2-5 deg",
  "sources": [
   "https://www.mehlmandesign.com/ceramic-glass/blog-detail/slipcasting-plates/",
   "https://www.lindaarbuckle.com/handouts/Plaster.pdf"
  ]
 },
 {
  "id": "CER-05",
  "domain": "ceramics",
  "rule": "Place parting lines on the zero-draft silhouette for each pull direction, snapped to existing edges or curvature transitions; never across the foot, flat faces or decorated areas. Split straddle faces at the silhouette before building a parting line.",
  "default_value": "snap tolerance 2 mm to nearest existing edge",
  "sources": [
   "https://claybucket.com/wp-content/uploads/cadaily-moldmaking2.pdf",
   "https://ceramicartsnetwork.org/daily/article/mastering-mold-design-choosing-the-right-approach-for-your-slip-cast-forms",
   "https://hawkridgesys.com/blog/mold-making-parting-line-command-solidworks",
   "https://ceramic-resource.com/mold-building-for-slip-casting-in-ceramics/"
  ]
 },
 {
  "id": "CER-06",
  "domain": "ceramics",
  "rule": "Default layouts: forms whose profile never narrows upward (including the spare) can use a one-piece drop-out mold; mugs, cups and bellied or necked vessels use 2 side pieces split on an axial plane plus a bottom piece (3 pieces), optionally plus a separate spare ring (4). Choose the simplest feasible layout.",
  "default_value": "moldLayout = auto (search order drop-out, sides2, sides2Bottom, sides3Bottom, sides4Bottom, +spare ring)",
  "range": "1-5 plaster pieces",
  "sources": [
   "https://ceramicartsnetwork.org/daily/article/mastering-mold-design-choosing-the-right-approach-for-your-slip-cast-forms",
   "https://ceramicartsnetwork.org/ceramics-monthly/ceramics-monthly-article/three-approaches-to-slip-casting-plates",
   "http://www.emmielyons.com/pubs/shapecast-chi24.pdf",
   "https://claybucket.com/wp-content/uploads/cadaily-moldmaking2.pdf"
  ]
 },
 {
  "id": "CER-07",
  "domain": "ceramics",
  "rule": "Bottom/side split height: just above the highest annular horizontal slice at the base (foot recess, foot ring), plus a margin, snapped to an existing edge if one is within reach. The bottom piece must form the whole foot including any recess and be a height field from below.",
  "default_value": "bottomSplitMargin = 3 mm above the recess top",
  "range": "2-5 mm margin; 0 to about 25 % of ware height",
  "sources": [
   "https://www.mehlmandesign.com/ceramic-glass/blog-detail/mold-design-three-decisions/",
   "https://ceramicartsnetwork.org/daily/article/mastering-mold-design-choosing-the-right-approach-for-your-slip-cast-forms",
   "https://mcmains.me.berkeley.edu/pubs/DETC07ChenMcMains.pdf"
  ]
 },
 {
  "id": "CER-08",
  "domain": "ceramics",
  "rule": "Handles and spouts are cast in their own 2-piece mold split lengthwise on the appendage mid-plane and attached at leather-hard; detect off-axis faces on revolved bodies and route them out of the body mold unless the user accepts cast-in-place (inner dimple).",
  "default_value": "appendageStrategy = separateMold",
  "sources": [
   "https://ceramicartsnetwork.org/pottery-making-illustrated/pottery-making-illustrated-article/in-the-studio-slip-cast-handles",
   "https://www.mehlmandesign.com/ceramic-glass/blog-detail/mold-design-the-handle/",
   "https://digitalfire.com/project/mug+handle+casting"
  ]
 },
 {
  "id": "CER-09",
  "domain": "ceramics",
  "rule": "Nominal plaster wall (offset from the cast plug) scales with mold size; keep it a parameter. USG's 38 mm minimum targets production casting molds.",
  "default_value": "plasterWall = 25 mm for ware up to about 150 mm; 30-40 mm for 150-300 mm; 40-65 mm above",
  "range": "20-75 mm",
  "sources": [
   "https://www.usg.com/content/dam/USG_Marketing_Communications/united_states/product_promotional_materials/finished_assets/plasters-gypsum-cements-for-ceramics-application-guide-en-IG526.pdf",
   "http://www.emmielyons.com/pubs/shapecast-chi24.pdf",
   "https://materialseducation.org/educators/matedu-modules/docs/Slip_Casting.pdf",
   "https://www.sheffield-pottery.com/blogs/ceramic-arts-blog/common-casting-problems-how-to-prevent-plaster-disaster"
  ]
 },
 {
  "id": "CER-10",
  "domain": "ceramics",
  "rule": "Wall uniformity check on every plaster piece: warn where local thickness < 0.8 x nominal, fail where < 0.6 x nominal or < 15 mm; report minimum distance and a thickness histogram (including bridged-groove thickening) as diagnostics, not gates. No knife-thin edges at parting corners or natch bosses.",
  "default_value": "plasterWallWarnRatio 0.8, plasterWallFailRatio 0.6, plasterWallMinAbs 15 mm",
  "range": "warn 0.6-0.8 x",
  "sources": [
   "https://www.usg.com/content/dam/USG_Marketing_Communications/united_states/product_promotional_materials/finished_assets/plasters-gypsum-cements-for-ceramics-application-guide-en-IG526.pdf"
  ]
 },
 {
  "id": "CER-11",
  "domain": "ceramics",
  "rule": "Chamfer or fillet outer plaster edges; optional 45 deg cuts on large outside corners to save weight. Plaster tensile strength is only about 290 psi dry and wet plaster is half as strong.",
  "default_value": "plasterEdgeChamfer = 3 mm",
  "range": "2-10 mm",
  "sources": [
   "https://www.lindaarbuckle.com/handouts/Plaster.pdf",
   "https://ceramicartsnetwork.org/daily/article/10-slip-casting-problems-and-how-to-solve-them",
   "https://www.usg.com/content/dam/USG_Marketing_Communications/united_states/product_promotional_materials/finished_assets/plasters-gypsum-cements-for-ceramics-application-guide-en-IG526.pdf"
  ]
 },
 {
  "id": "CER-12",
  "domain": "ceramics",
  "rule": "Spare (slip well): extend the plug above the rim; step it outward to form a horizontal plaster knife ledge at rim height, flare its walls outward for release, round the plaster edge at the top. Check height >= max(15 mm, 2 x predicted level drop + 5 mm), where drop = cast area x cast thickness x 0.24 g/cm3 / spare cross-section (derived constant, calibrate). spareStyle may be integrated (split with the sides), a separate ring piece, or a printed non-absorbent spout.",
  "default_value": "spareStyle integrated, spareHeight 20 mm, spareStepOut 5 mm, spareFlareAngle 5 deg, spareTopRound 3 mm",
  "range": "height 15-40 mm (taller for narrow necks); step-out 0-10 mm; flare 3-20 deg",
  "sources": [
   "http://www.emmielyons.com/pubs/shapecast-chi24.pdf",
   "https://claybucket.com/wp-content/uploads/cadaily-moldmaking2.pdf",
   "https://www.mehlmandesign.com/ceramic-glass/blog-detail/mold-design-three-decisions/",
   "https://raw.githubusercontent.com/pdaoust/mug-generator/HEAD/inkscape-extension/mug_generator.inx",
   "https://digitalfire.com/glossary/pour+spout"
  ]
 },
 {
  "id": "CER-13",
  "domain": "ceramics",
  "rule": "The rim plane is flat and coincides with the knife ledge or the spare/body parting plane, so the trimming blade can ride flat on the plaster and cut inside-to-outside.",
  "default_value": "rim plane = top of ware (auto)",
  "sources": [
   "https://claybucket.com/wp-content/uploads/cadaily-moldmaking2.pdf",
   "https://www.mehlmandesign.com/ceramic-glass/blog-detail/mold-design-three-decisions/"
  ]
 },
 {
  "id": "CER-14",
  "domain": "ceramics",
  "rule": "Natches: spherical-cap keys (bump on one piece, socket on the mating piece) with cap depth about 0.55-0.6 x sphere radius so the rim draft is >= 20 deg; 3 per seam laid out asymmetrically (2 on seams under 100 mm); footprint edge >= natchEdgeMargin from the cavity edge and from the chamfered outer edge; the natch axis must be parallel to the relative separation direction of the two pieces in the chosen disassembly order.",
  "default_value": "natchRadius 6 mm, natchDepth 3.5 mm (footprint about 10.9 mm), natchesPerSeam 3, natchEdgeMargin 5 mm",
  "range": "radius 4-9 mm; 2-4 per seam",
  "sources": [
   "https://ceramicartsnetwork.org/ceramics-monthly/ceramics-monthly-article/Monthly-Methods-Mold-Making-101",
   "https://digitalfire.com/glossary/mold+natches",
   "https://www.sheffield-pottery.com/blogs/ceramic-arts-blog/common-casting-problems-how-to-prevent-plaster-disaster",
   "http://digifabw09.blogspot.com/2009/01/slip-casting-techniques.html",
   "https://meshcast.app/plaster-mold",
   "https://raw.githubusercontent.com/pdaoust/mug-generator/HEAD/inkscape-extension/mug_generator.inx"
  ]
 },
 {
  "id": "CER-15",
  "domain": "ceramics",
  "rule": "Natch clearance depends on how the keys are made: plaster bump/socket pairs formed by two independently printed casings need larger play (FDM error + warp + 0.17-0.21 % setting expansion); printed or commercial natch inserts can be tight. Calibrate with a coupon and store the winner.",
  "default_value": "natchClearance 0.4 mm radial (independent casings); 0.1 mm for printed inserts; 9.8 mm hole for 3/8 in commercial natches",
  "range": "0.2-0.6 mm",
  "sources": [
   "https://digitalfire.com/project/63",
   "https://meshcast.app/plaster-mold",
   "https://raw.githubusercontent.com/pdaoust/mug-generator/HEAD/inkscape-extension/mug_generator.inx",
   "https://www.usg.com/content/dam/USG_Marketing_Communications/united_states/product_promotional_materials/finished_assets/plasters-gypsum-cements-for-ceramics-application-guide-en-IG526.pdf"
  ]
 },
 {
  "id": "CER-16",
  "domain": "ceramics",
  "rule": "Demold order: separate spare piece first (about 20 min after draining, once the sheen is gone; trim the rim), then the bottom piece (mold inverted), then the sides; every piece moves along its own pull vector without rocking. The toolkit emits this order and verifies it is collision-free including natches.",
  "default_value": "disassemblyOrder = spare, bottom, sides",
  "sources": [
   "https://claybucket.com/wp-content/uploads/cadaily-moldmaking2.pdf",
   "https://www.creativeparadiseceramics.com/v/vspfiles/InfoSheets/SlipCastingBasics.pdf",
   "https://drum.lib.umd.edu/bitstreams/a0209646-8ff2-49f4-84a8-7e4e421e2051/download"
  ]
 },
 {
  "id": "CER-17",
  "domain": "ceramics",
  "rule": "Plaster mix: weigh water and plaster at the manufacturer's consistency; mix water near 20 C (warmer raises the exotherm peak about 1:1 and speeds set; below about 18 C increases expansion); hard limit 40 C.",
  "default_value": "plasterConsistency 70 (USG No. 1 Pottery Plaster); mixWaterTempC 20",
  "range": "consistency 66-90 by brand; water 18-22 C target",
  "sources": [
   "https://www.usg.com/content/dam/USG_Marketing_Communications/united_states/product_promotional_materials/finished_assets/usg-no1-pottery-plaster-data-en-IG1366.pdf",
   "https://digitalfire.com/material/1124",
   "https://www.lindaarbuckle.com/handouts/Plaster.pdf",
   "https://pmc.ncbi.nlm.nih.gov/articles/PMC3965769/"
  ]
 },
 {
  "id": "CER-18",
  "domain": "ceramics",
  "rule": "Batch and weights from Fusion volume V (cm3) per piece: plaster_g = V x 0.985 x (1 + overage); water_g = plaster_g x consistency/100; dry weight V x 1.10 g/cm3, wet weight V x 1.58 g/cm3; warn when any wet piece exceeds the handling limit.",
  "default_value": "plasterDryPerCm3 0.985, plasterOveragePct 15, wetPieceWeightWarn 6 kg",
  "range": "0.93-0.99 g/cm3; overage 10-20 %",
  "sources": [
   "https://www.usg.com/content/dam/USG_Marketing_Communications/united_states/product_promotional_materials/finished_assets/plaster-mixing-procedures-application-en-IG503.pdf",
   "https://www.lindaarbuckle.com/handouts/Plaster.pdf",
   "https://www.usg.com/content/dam/USG_Marketing_Communications/united_states/product_promotional_materials/finished_assets/usg-no1-pottery-plaster-data-en-IG1366.pdf",
   "https://www.sheffield-pottery.com/blogs/ceramic-arts-blog/common-casting-problems-how-to-prevent-plaster-disaster"
  ]
 },
 {
  "id": "CER-19",
  "domain": "ceramics",
  "rule": "Mixing and pouring: sift plaster onto water, soak 2-4 min, mix 2-5 min, finish pouring within 5 min; pour from the back into the deepest point and keep the stream off the working face (hard spots).",
  "default_value": "soak 3 min, mix 3 min, pour within 5 min",
  "range": "Vicat set 14-24 min",
  "sources": [
   "https://www.usg.com/content/dam/USG_Marketing_Communications/united_states/product_promotional_materials/finished_assets/plaster-mixing-procedures-application-en-IG503.pdf",
   "https://www.lindaarbuckle.com/handouts/Plaster.pdf",
   "https://www.usg.com/content/dam/USG_Marketing_Communications/united_states/product_promotional_materials/finished_assets/usg-no1-pottery-plaster-data-en-IG1366.pdf"
  ]
 },
 {
  "id": "CER-20",
  "domain": "ceramics",
  "rule": "Remove casings from plaster no earlier than 60 min after pouring and only once the block has passed its heat peak and is cooling (modeled peak 35-65 min after mixing).",
  "default_value": ">= 60 min and cooling",
  "range": "60-180 min",
  "sources": [
   "https://www.lindaarbuckle.com/handouts/Plaster.pdf",
   "https://ceramicartsnetwork.org/ceramics-monthly/ceramics-monthly-article/Monthly-Methods-Mold-Making-101",
   "https://meshcast.app/guides/plaster-cracking"
  ]
 },
 {
  "id": "CER-21",
  "domain": "ceramics",
  "rule": "Dry new molds to constant weight with air at or below 49 C and >= 4.6 m/s airflow; never cool suddenly from above 38 C; at room temperature allow at least 48-72 h before first cast.",
  "default_value": "43-49 C forced air, 12 mm spacing",
  "range": "supply air up to 66 C only while still wet",
  "sources": [
   "https://www.usg.com/content/dam/USG_Marketing_Communications/united_states/product_promotional_materials/finished_assets/drying-plaster-casts-application-en-IG502.pdf",
   "https://www.usg.com/content/dam/USG_Marketing_Communications/united_states/product_promotional_materials/finished_assets/usg-no1-pottery-plaster-data-en-IG1366.pdf",
   "https://www.usg.com/content/dam/USG_Marketing_Communications/united_states/product_promotional_materials/finished_assets/plasters-gypsum-cements-for-ceramics-application-guide-en-IG526.pdf",
   "https://www.sheffield-pottery.com/blogs/ceramic-arts-blog/common-casting-problems-how-to-prevent-plaster-disaster"
  ]
 },
 {
  "id": "CER-22",
  "domain": "ceramics",
  "rule": "Release: test bare PLA with no agent first; potter's soap in about 3 thin wiped coats only on plaster faces that will touch fresh plaster (sequential workflow); never oil or Vaseline on casing faces that form the plaster's working surface.",
  "default_value": "releaseAgent = none on PLA",
  "sources": [
   "https://digitalfire.com/glossary/side+rails",
   "https://industrialplasters.com/products/soft-soap-release",
   "https://www.lindaarbuckle.com/handouts/Plaster.pdf",
   "https://meshcast.app/guides/mold-release-agents"
  ]
 },
 {
  "id": "CER-23",
  "domain": "ceramics",
  "rule": "Give each plaster piece flat, stable outer lands (pour back screeded flat, bottom piece's open face = mold standing face) so the mold can be strapped, stood and drained inverted at an angle.",
  "default_value": "pourOpenConeDeg 30 deg flat crown land",
  "sources": [
   "https://claybucket.com/wp-content/uploads/cadaily-moldmaking2.pdf",
   "https://ceramicartsnetwork.org/ceramics-monthly/ceramics-monthly-article/Monthly-Methods-Mold-Making-101",
   "http://www.emmielyons.com/pubs/shapecast-chi24.pdf"
  ]
 },
 {
  "id": "CER-24",
  "domain": "ceramics",
  "rule": "Target cast wall thickness is a documentation and spare-sizing input, not geometry.",
  "default_value": "castWallTarget 4 mm",
  "range": "2-6 mm studio tableware",
  "sources": [
   "https://digitalfire.com/glossary/slip+casting",
   "https://digitalfire.com/project/60"
  ]
 },
 {
  "id": "CER-25",
  "domain": "ceramics",
  "rule": "Thermal check (derived model): core peak about T0 + f x 33 K (f 0.75 at 20 mm to 0.9 at 50 mm, consistency 70); casing-face peak about core - 3 K. Warn when the casing face exceeds 50 C for reusable PLA or 63 C for PETG. Replace with the user's thermocouple log once measured.",
  "default_value": "adiabatic rise 33 K (28-37 K)",
  "range": "core 42-54 C at 20 C start for 20-50 mm sections",
  "sources": [
   "https://pmc.ncbi.nlm.nih.gov/articles/PMC3965769/",
   "https://pmc.ncbi.nlm.nih.gov/articles/PMC2288595/",
   "https://prusament.com/materials/pla/",
   "https://www.makeitfrom.com/material-properties/Polylactic-Acid-PLA-Polylactide",
   "local: scratchpad plaster_heat.py (derived 1-D model, gap-3)"
  ]
 },
 {
  "id": "PRN-01",
  "domain": "printing",
  "rule": "Never make a rigid one-piece casing that wraps a closed plaster contour or has opposing walls in one part; setting expansion (0.17-0.21 %, about 0.3 mm over 150 mm) locks it. Split it, or make it a thin sacrificial shell that is peeled off.",
  "default_value": "split always (reusable) or 0.8 mm shell (sacrificial)",
  "sources": [
   "http://www.emmielyons.com/pubs/shapecast-chi24.pdf",
   "https://digitalfire.com/glossary/mold+shell+flange",
   "https://raw.githubusercontent.com/pdaoust/mug-generator/main/README.md",
   "https://www.usg.com/content/dam/USG_Marketing_Communications/united_states/product_promotional_materials/finished_assets/usg-no1-pottery-plaster-data-en-IG1366.pdf"
  ]
 },
 {
  "id": "PRN-02",
  "domain": "printing",
  "rule": "Casing strategy is a parameter: reusable (split, flanged, clamped) or sacrificial (thin PLA, heat-gun peel, one piece per plaster piece allowed). Walls are whole multiples of the nozzle line width.",
  "default_value": "casingStrategy reusable, casingWall 2.4 mm; sacrificial 0.8 mm (1.2 mm on flat areas)",
  "range": "reusable 2.0-3.0 mm; sacrificial 0.8-1.2 mm",
  "sources": [
   "http://www.emmielyons.com/pubs/shapecast-chi24.pdf",
   "https://digitalfire.com/glossary/0.8mm+thickness",
   "https://raw.githubusercontent.com/lisawong/plaster_mould_maker/main/PRD.md",
   "https://meshcast.app/guides/mold-box-generator"
  ]
 },
 {
  "id": "PRN-03",
  "domain": "printing",
  "rule": "Flat casing panels must stay within a span limit under plaster head H: a_max = (w_allow x E x t^3 / (0.0443 x rho x g x H))^(1/4), w_allow 0.2 mm, rho 1670 kg/m3, E 3.0 GPa (PLA) or 1.6 GPa (PETG); add ribs or curvature beyond it. PETG needs about 1.23 x the PLA wall for equal stiffness.",
  "default_value": "PLA 2.4 mm spans about 103 mm at H 100 mm (82 mm at 250 mm)",
  "range": "0.8 mm about 36-45 mm; 5 mm about 143-179 mm",
  "sources": [
   "https://www.makeitfrom.com/material-properties/Polylactic-Acid-PLA-Polylactide",
   "https://storage.googleapis.com/prusa3d-content-prod-14e8-wordpress-prusament-prod/2023/10/9f8d2165-tds_prusament-petg_n_en.pdf",
   "https://digitalfire.com/project/medalta+ball+pitcher+slip+casting+mold+via+3d+printing"
  ]
 },
 {
  "id": "PRN-04",
  "domain": "printing",
  "rule": "Casing material: PLA for sacrificial casings, and for reusable casings when mix water <= 22 C, room <= 24 C and the thickest plaster section <= 50 mm; otherwise PETG, or PLA with fan or cool-water-bath cooling. Printed clips always PETG. Never cure casings on foam or stacked (insulation raises the peak).",
  "default_value": "casingMaterial PLA (conditional)",
  "sources": [
   "https://meshcast.app/guides/plaster",
   "https://prusament.com/materials/pla/",
   "https://storage.googleapis.com/prusa3d-content-prod-14e8-wordpress-prusament-prod/2023/10/9f8d2165-tds_prusament-petg_n_en.pdf",
   "https://digitalfire.com/project/15",
   "https://pmc.ncbi.nlm.nih.gov/articles/PMC2288595/"
  ]
 },
 {
  "id": "PRN-05",
  "domain": "printing",
  "rule": "Casing split rule per plaster piece, poured with its release direction d up: Part 0 base pattern plate = working-face positive + every parting face facing down, pulled exactly along -d; each seam face perpendicular to the plate is a separate flat end wall pulled along its normal carrying that seam's natches; remaining back faces are clustered into sectors whose contact normals are all within 90 deg - thetaC of the sector pull; back faces within pourOpenConeDeg of up are left open as the screeded pour face. Splits snap to planes.",
  "default_value": "contoured back: plate + 2 sectors + end walls per side piece; plate + 4-sector ring for a bottom piece",
  "range": "block back alternative: plate + 4 flat walls (or 2 L-frames)",
  "sources": [
   "https://raw.githubusercontent.com/lisawong/plaster_mould_maker/main/PRD.md",
   "https://raw.githubusercontent.com/philote/hollow-idol/main/hollow_idol/mold_case.py",
   "https://opus.lib.uts.edu.au/bitstream/10453/137699/4/composite_compressed.pdf",
   "http://www.emmielyons.com/pubs/shapecast-chi24.pdf"
  ]
 },
 {
  "id": "PRN-06",
  "domain": "printing",
  "rule": "Casing-versus-plaster release draft thetaC per part: warn below 3 deg, fail below 0.5 deg; full-revolve rings use 4 sectors by default (2 halves allowed with a warning because they release only by flexing).",
  "default_value": "casingDraftWarnDeg 3, casingDraftFailDeg 0.5, casingRingSectors 4",
  "range": "1-5 deg",
  "sources": [
   "https://meshcast.app/guides/draft-angles-and-undercuts",
   "http://www.emmielyons.com/pubs/shapecast-chi24.pdf"
  ]
 },
 {
  "id": "PRN-07",
  "domain": "printing",
  "rule": "Casing release gate in Fusion: translate a temporary copy of each casing part 0.5, 2 and 10 mm along its pull and intersect with the plaster piece and the parts not yet removed; intersection volume must be zero.",
  "default_value": "steps 0.05, 0.2, 1.0 cm; tolerance 0.001 cm3",
  "sources": [
   "https://opus.lib.uts.edu.au/bitstream/10453/137699/4/composite_compressed.pdf",
   "https://raw.githubusercontent.com/lisawong/plaster_mould_maker/main/TECHNICAL-REFERENCE.md"
  ]
 },
 {
  "id": "PRN-08",
  "domain": "printing",
  "rule": "Base pattern plate thickness 4 mm; print working-face parts at fine layers without supports touching the working face; outer walls and sectors can print at draft settings.",
  "default_value": "casingBasePlate 4 mm; layerFine 0.12 mm; layerDraft 0.24 mm",
  "range": "plate 3-5 mm; fine 0.10-0.16 mm",
  "sources": [
   "https://raw.githubusercontent.com/lisawong/plaster_mould_maker/main/TECHNICAL-REFERENCE.md",
   "https://meshcast.app/guides/best-print-settings-for-molds",
   "http://www.emmielyons.com/pubs/shapecast-chi24.pdf"
  ]
 },
 {
  "id": "PRN-09",
  "domain": "printing",
  "rule": "Flanges on every reusable-casing seam: thickness so two flanges fit the clamp capacity; width = ridge zone + clamp jaw depth.",
  "default_value": "flangeThickness 3 mm, flangeWidth 12 mm (5 mm for sacrificial shells)",
  "range": "thickness 2.4-4 mm; width 10-20 mm",
  "sources": [
   "https://raw.githubusercontent.com/philote/hollow-idol/main/hollow_idol/config.py",
   "https://raw.githubusercontent.com/lisawong/plaster_mould_maker/main/PRD.md",
   "https://digitalfire.com/glossary/mold+shell+flange",
   "https://de.wikipedia.org/wiki/Foldback-Klammer"
  ]
 },
 {
  "id": "PRN-10",
  "domain": "printing",
  "rule": "Ridge-and-groove labyrinth on flanges: ridge set close to the plaster face; groove wider by 2 x clearance and deeper than the ridge so the flange faces bear (a bottomed-out ridge opens a leak); groove walls >= 1.2 mm. Calibrate clearance by coupon.",
  "default_value": "ridge 2.0 x 2.0 mm inset 1.5 mm; groove 2.5 mm wide x 2.4 mm deep; seamClearance 0.25 mm per side",
  "range": "clearance 0.15-0.35 mm; bottom gap 0.3-0.5 mm",
  "sources": [
   "https://raw.githubusercontent.com/lisawong/plaster_mould_maker/main/tools/groove_coupon.py",
   "https://raw.githubusercontent.com/philote/hollow-idol/main/hollow_idol/config.py",
   "https://meshcast.app/guides/3d-printed-inlays",
   "https://meshcast.app/guides/plaster-mold"
  ]
 },
 {
  "id": "PRN-11",
  "domain": "printing",
  "rule": "Lead-in chamfers on ridge tips and groove mouths; 45 deg chamfer on bed-side edges against elephant's foot.",
  "default_value": "leadInChamfer 0.5 mm x 45 deg",
  "range": "0.4-0.6 mm",
  "sources": [
   "https://github.com/TheJoeJep/AutodeskFusionLureMoldGenerator",
   "https://www.hubs.com/knowledge-base/how-design-parts-fdm-3d-printing/"
  ]
 },
 {
  "id": "PRN-12",
  "domain": "printing",
  "rule": "Clamp layout: spacing <= 50 mm, first clamp <= 15 mm from each seam end, >= 2 per flange, always one at mid-span; n = ceil(L/50) + 1; backup band or tape (bands alone creep 0.1-0.3 mm). Loads are small (about 1.7 kPa per 100 mm head, about 9 N per clip); clamps exist for sealing and stiffness.",
  "default_value": "clampSpacingMax 50 mm, clampEndOffset 15 mm",
  "range": "40-60 mm",
  "sources": [
   "https://meshcast.app/guides/plaster",
   "https://github.com/TheJoeJep/AutodeskFusionLureMoldGenerator"
  ]
 },
 {
  "id": "PRN-13",
  "domain": "printing",
  "rule": "Printed clamp option: PETG C-channel wedge clip that slides along paired flanges, inner gap tapering 1:20 from 2 x flange + 0.4 mm at the mouth to 2 x flange - 2 x interference when seated; arms 3-4 mm, width 15-20 mm, root fillet >= 0.5 x arm, printed flat. Unvalidated in ceramic sources; test before use.",
  "default_value": "clipTaper 0.05, clipInterference 0.15 mm per arm, clipArmThickness 3.5 mm, clipWidth 18 mm",
  "range": "taper 1:10-1:30; interference 0.1-0.2 mm",
  "sources": [
   "https://fab.cba.mit.edu/classes/S62.12/people/vernelle.noel/Plastic_Snap_fit_design.pdf",
   "https://www.hubs.com/knowledge-base/how-design-snap-fit-joints-3d-printing/"
  ]
 },
 {
  "id": "PRN-14",
  "domain": "printing",
  "rule": "Seal every casing seam and the base outside with a soft clay coil or tape in addition to the ridge/groove; optional closed-cell foam gasket in a channel with hard stops (15-25 % compression). Never sealant, hot glue or oil on surfaces that form the plaster's working face.",
  "default_value": "sealMethod clay",
  "sources": [
   "https://ceramicartsnetwork.org/ceramics-monthly/ceramics-monthly-article/Monthly-Methods-Mold-Making-101",
   "https://meshcast.app/guides/plaster",
   "http://www.emmielyons.com/pubs/shapecast-chi24.pdf",
   "https://marinelab3d.com/blogs/news/sealing-3d-prints-ptfe-tape-epoxy-tpu-gaskets"
  ]
 },
 {
  "id": "PRN-15",
  "domain": "printing",
  "rule": "Base seam: a ridge around the base plate engages a groove in the foot of each wall or sector, and foot flanges are clamped to the plate flange, so slurry cannot leak under or float a domed back shell upward.",
  "default_value": "baseSeamStyle ridge",
  "sources": [
   "https://meshcast.app/guides/vase-mold",
   "https://digitalfire.com/glossary/side+rails"
  ]
 },
 {
  "id": "PRN-16",
  "domain": "printing",
  "rule": "Pour face: leave the back open, deboss a fill line on the inside of the walls, keep freeboard above it; pour into the deepest point away from the working face.",
  "default_value": "fillLineDepth 0.6 mm, casingFreeboard 10 mm",
  "range": "freeboard 10-30 mm",
  "sources": [
   "https://raw.githubusercontent.com/lisawong/plaster_mould_maker/main/PRD.md",
   "https://digitalfire.com/project/medalta+ball+pitcher+slip+casting+mold+via+3d+printing",
   "https://www.usg.com/content/dam/USG_Marketing_Communications/united_states/product_promotional_materials/finished_assets/usg-no1-pottery-plaster-data-en-IG1366.pdf"
  ]
 },
 {
  "id": "PRN-17",
  "domain": "printing",
  "rule": "Print orientation: parting/mating faces on the bed for flatness (fit first), working-face positive facing up with no supports, overhangs <= 45 deg, grooves on bed faces (<= 5 mm wide to bridge) and ridges on top faces; print mirrored mating parts on the same printer, material and orientation.",
  "default_value": "orientation hints written to the process sheet per part",
  "sources": [
   "https://digitalfire.com/project/60",
   "https://digitalfire.com/project/33",
   "http://www.emmielyons.com/pubs/shapecast-chi24.pdf",
   "https://meshcast.app/guides/best-print-settings-for-molds",
   "https://digitalfire.com/glossary/all-in-one+case+mold"
  ]
 },
 {
  "id": "PRN-18",
  "domain": "printing",
  "rule": "Before the first mold, print calibration coupons and store the winning values: groove clearance, plaster natch clearance (two mini-casings), and clip interference.",
  "default_value": "seam 0.15/0.20/0.25/0.30/0.35 mm; natch 0.2/0.3/0.4/0.5/0.6 mm",
  "sources": [
   "https://raw.githubusercontent.com/lisawong/plaster_mould_maker/main/tools/groove_coupon.py",
   "https://digitalfire.com/project/63",
   "https://github.com/TheJoeJep/AutodeskFusionLureMoldGenerator"
  ]
 },
 {
  "id": "PRN-19",
  "domain": "printing",
  "rule": "Every exported part must fit the printer bed; otherwise split it on planes with flanged or glued joints and print each piece in its best orientation.",
  "default_value": "bedX 250 mm, bedY 210 mm, bedZ 210 mm (user override)",
  "sources": [
   "https://digitalfire.com/project/medalta+ball+pitcher+slip+casting+mold+via+3d+printing",
   "http://www.emmielyons.com/pubs/shapecast-chi24.pdf",
   "https://raw.githubusercontent.com/lisawong/plaster_mould_maker/main/PRD.md"
  ]
 },
 {
  "id": "PRN-20",
  "domain": "printing",
  "rule": "Minimum printable feature 1.0 mm (vents, air holes, ribs).",
  "default_value": "1.0 mm",
  "range": ">= 0.8 mm",
  "sources": [
   "https://raw.githubusercontent.com/TheJoeJep/AutodeskFusionLureMoldGenerator/HEAD/README.md",
   "https://raw.githubusercontent.com/pdaoust/mug-generator/HEAD/inkscape-extension/mug_generator.inx"
  ]
 },
 {
  "id": "PRN-21",
  "domain": "printing",
  "rule": "Seam mismatch between independently cast pieces is expected (estimated 0.3-0.5 mm step, unquantified): print mating faces bed-side, plan to sand plaster mating faces flat on a glass plate after drying, and offer a sequential workflow (soaped piece 1 as wall for piece 2) when seams must match by construction.",
  "default_value": "casingWorkflow independent; sanding step listed in process sheet",
  "sources": [
   "https://digitalfire.com/project/60",
   "https://www.usg.com/content/dam/USG_Marketing_Communications/united_states/product_promotional_materials/finished_assets/plasters-gypsum-cements-for-ceramics-application-guide-en-IG526.pdf",
   "https://ceramicartsnetwork.org/ceramics-monthly/ceramics-monthly-article/Monthly-Methods-Mold-Making-101"
  ]
 },
 {
  "id": "SW-01",
  "domain": "software",
  "rule": "All script math uses Fusion internal units (cm, radians, kg); convert mm by /10; report in mm.",
  "default_value": "cm internal, mm in reports",
  "sources": [
   "https://help.autodesk.com/cloudhelp/ENU/Fusion-360-API/files/Units_UM.htm"
  ]
 },
 {
  "id": "SW-02",
  "domain": "software",
  "rule": "Create parameters with UserParameters.add(name, ValueInput.createByString('25 mm'), 'mm', comment); text parameters use single-quoted expressions; booleans are unitless 0/1; edit with Parameter.expression (setting .value drops the expression); bind features with createByString('paramName').",
  "default_value": "expressions with units",
  "sources": [
   "https://help.autodesk.com/cloudhelp/ENU/Fusion-360-API/files/Units_UM.htm",
   "local: fusion_mcp_read apiDocumentation UserParameters.add / Parameter.expression"
  ]
 },
 {
  "id": "SW-03",
  "domain": "software",
  "rule": "Two parameter classes: dimensional values bound live where native features support it (spare extrude, natch size, flange sizes); structural values (layout, piece count, azimuth, sector count) and envelope-based geometry are applied by re-running the stage script. No Custom Features (preview, add-in only).",
  "default_value": "regenerate-by-script primary",
  "sources": [
   "https://help.autodesk.com/cloudhelp/ENU/Fusion-360-API/files/CustomFeatures_UM.htm",
   "https://github.com/TheJoeJep/AutodeskFusionLureMoldGenerator"
  ]
 },
 {
  "id": "SW-04",
  "domain": "software",
  "rule": "Each MCP script call targets <= 30 s and never exceeds 40 s; never call adsk.doEvents() and never run busy or sleep loops. A timed-out call (about 60 s) is NOT cancelled and later calls queue behind it, so re-query the design before any retry.",
  "default_value": "30 s target, 40 s hard budget",
  "sources": [
   "local: gap-2 MCP timing probes and Fusion AppLogFile20261002T165339.log (crash at 18:19 during a 75 s doEvents loop)",
   "https://code.claude.com/docs/en/mcp"
  ]
 },
 {
  "id": "SW-05",
  "domain": "software",
  "rule": "Stage transaction: record design.timeline.count/markerPosition at stage start; on any failure set markerPosition back and call deleteAllAfterMarker(); on success group the stage's features as 'MoldGen: <stage>'. Do not rely on undo (outside a command every API change is a separate undo entry).",
  "default_value": "timeline checkpoint per stage",
  "sources": [
   "https://help.autodesk.com/cloudhelp/ENU/Fusion-360-API/files/Commands_UM.htm",
   "local: fusion_mcp_read apiDocumentation Timeline.markerPosition / deleteAllAfterMarker"
  ]
 },
 {
  "id": "SW-06",
  "domain": "software",
  "rule": "Check healthState and errorOrWarningMessage after every feature add; Design.computeAll() returning True does not mean success.",
  "default_value": "fail stage on any error-state feature",
  "sources": [
   "local: fusion_mcp_read apiDocumentation TimelineObject.healthState / Design.computeAll"
  ]
 },
 {
  "id": "SW-07",
  "domain": "software",
  "rule": "Select faces by geometric predicates (surface type, outward normal vs axis, centroid/bbox position) and re-query after every feature; never by index or tempId; never compare entityToken strings.",
  "default_value": "predicate helpers in moldkit/fusion",
  "sources": [
   "local: fusion_mcp_read apiDocumentation BRepFace.tempId / entityToken / Design.findEntityByToken"
  ]
 },
 {
  "id": "SW-08",
  "domain": "software",
  "rule": "Tag every generated body, feature group and component with attribute group 'moldgen' (role, pieceId, part, pullDir JSON, stage, version, paramHash); re-tag after every split or combine because attributes may stay on only one fragment.",
  "default_value": "group 'moldgen'",
  "sources": [
   "https://help.autodesk.com/cloudhelp/ENU/Fusion-360-API/files/Attributes_UM.htm"
  ]
 },
 {
  "id": "SW-09",
  "domain": "software",
  "rule": "Split with one tool per SplitBodyFeature (construction planes, isSplittingToolExtended True); identify results by diffing the component body set before/after and classifying by centroid side, never by SplitBodyFeature.bodies alone.",
  "default_value": "body-set diff",
  "sources": [
   "local: fusion_mcp_read apiDocumentation SplitBodyFeatures.createInput / Feature.bodies",
   "https://help.autodesk.com/cloudhelp/ENU/Fusion-360-API/files/SplitBodyFeatureSample_Sample.htm"
  ]
 },
 {
  "id": "SW-10",
  "domain": "software",
  "rule": "Moldability runs on meshes: TriangleMeshCalculator (surfaceTolerance 0.005 cm, maxSideLength chosen for about 15-25k triangles) plus a pure-Python 60 x 60 bucketed span test and occlusion test per direction (measured 0.17-0.52 s per direction at 7.6k-21k triangles). findBRepUsingRay (single hit per face) only for spot checks.",
  "default_value": "analysisTargetTriangles 20000",
  "range": "7.5k-39k triangles = 0.17-1.2 s per direction",
  "sources": [
   "local: gap-2 probe1_readonly.py measurements",
   "https://raw.githubusercontent.com/TheJoeJep/AutodeskFusionLureMoldGenerator/main/LureMoldGenerator/lure_mold/parting.py",
   "https://mcmains.me.berkeley.edu/pubs/DETC07ChenMcMains.pdf"
  ]
 },
 {
  "id": "SW-11",
  "domain": "software",
  "rule": "Direction set: horizontal directions every 2 deg plus +Z and -Z for vessel layouts; add 200-500 Fibonacci-sphere directions, clustered face normals and principal axes only for freeform shapes. Precompute accessibility once, then score layouts by lookup.",
  "default_value": "analysisDirStepDeg 2",
  "range": "1-5 deg",
  "sources": [
   "https://visualcomputing.ist.ac.at/publications/2021/VDFTPRC/",
   "https://opus.lib.uts.edu.au/bitstream/10453/137699/4/composite_compressed.pdf",
   "https://mcmains.me.berkeley.edu/pubs/DETC07ChenMcMains.pdf"
  ]
 },
 {
  "id": "SW-12",
  "domain": "software",
  "rule": "Revolved fast path: extract r(z); single-valued r(z) reaching the axis means any axial plane gives valid side halves; annular slices force a Z-pulled piece over that z-range; non-decreasing r(z) up to the spare top allows a drop-out mold; any face not generated by the revolve disables the shortcut.",
  "default_value": "used when all faces share one revolve axis",
  "sources": [
   "https://mcmains.me.berkeley.edu/pubs/DETC07ChenMcMains.pdf",
   "http://www.emmielyons.com/pubs/shapecast-chi24.pdf"
  ]
 },
 {
  "id": "SW-13",
  "domain": "software",
  "rule": "Layout search: enumerate drop-out, sides2, sides2Bottom, sides3Bottom, sides4Bottom, optional +spare ring; sweep splitAzimuth (2 deg) and bottomSplitHeight; score undercut area (must be 0), zero-draft area, piece count, seam length; return the simplest zero-undercut layout plus alternatives and an undercut heat map.",
  "default_value": "moldLayout auto, maxPlasterPieces 5",
  "sources": [
   "https://ceramicartsnetwork.org/daily/article/mastering-mold-design-choosing-the-right-approach-for-your-slip-cast-forms",
   "https://drum.lib.umd.edu/bitstreams/a0209646-8ff2-49f4-84a8-7e4e421e2051/download",
   "https://visualcomputing.ist.ac.at/publications/2021/VDFTPRC/"
  ]
 },
 {
  "id": "SW-14",
  "domain": "software",
  "rule": "Virtual demold and disassembly: translate a TemporaryBRep copy of each piece 0.01/0.1/1.0 cm along its pull, intersect with the cast and remaining pieces (volume < 0.001 cm3); search removal orders (<= 5! for 5 pieces) including natches, which must be parallel to the relative motion of their two pieces.",
  "default_value": "tolerance 0.001 cm3",
  "sources": [
   "https://drum.lib.umd.edu/bitstreams/a0209646-8ff2-49f4-84a8-7e4e421e2051/download",
   "https://raw.githubusercontent.com/lisawong/plaster_mould_maker/main/TECHNICAL-REFERENCE.md"
  ]
 },
 {
  "id": "SW-15",
  "domain": "software",
  "rule": "Assembly verification: analyzeInterference on all plaster pieces (coincident faces excluded) returns none; sum of piece volumes equals plaster volume within 0.1 %; CER-10 ratio check; per-piece dry/wet weight and batch report.",
  "default_value": "0 interferences, 0.1 % volume balance",
  "sources": [
   "local: fusion_mcp_read apiDocumentation Design.analyzeInterference / MeasureManager.measureMinimumDistance"
  ]
 },
 {
  "id": "SW-16",
  "domain": "software",
  "rule": "Plaster body construction: revolved forms use a pure-Python rounded envelope of the profile (outer boundary of discs of radius plasterWall centered on profile points; exact minimum distance, bridges concave radii smaller than the wall) written as a fitted spline and revolved; generic forms use Shell outsideThickness with RoundedOffsetShellType and isTangentChain False; fallback primitive minus cast (warn: non-uniform walls). The cast itself always comes from exact geometry.",
  "default_value": "envelope for revolves; 150-300 sample points",
  "sources": [
   "http://www.emmielyons.com/pubs/shapecast-chi24.pdf",
   "https://help.autodesk.com/cloudhelp/ENU/Fusion-Model/files/GUID-83A14252-0009-42AA-AE7E-435F595DE41B.htm",
   "local: gap-2 probe2_readonly.py (mug concave radius 13.38 mm < plaster wall)"
  ]
 },
 {
  "id": "SW-17",
  "domain": "software",
  "rule": "MCP script conventions: def run(context) with context possibly None; readOnly true for analysis and verification; no ui.messageBox; print exactly one compact JSON line (mm units); stdout under 1 MiB; modifying scripts verify app.activeDocument.name equals the expected document and refuse otherwise.",
  "default_value": "one JSON line per call",
  "sources": [
   "local: Fusion MCP tool schemas (fusion_mcp_execute readOnly enforcement)",
   "https://github.com/hitsmaxft/fusion-mcp-client"
  ]
 },
 {
  "id": "SW-18",
  "domain": "software",
  "rule": "Pure-Python geometry core with no adsk imports, unit-tested outside Fusion through node scripts/ai-exec.mjs python -m pytest; thin Fusion adapters; MCP calls send a short stub that inserts the repo on sys.path, reloads all toolkit modules (persistent interpreter caches imports) and runs one stage; no numpy.",
  "default_value": "moldkit/ core + moldkit/fusion/ adapters + fusion_stub.py",
  "sources": [
   "https://github.com/TheJoeJep/AutodeskFusionLureMoldGenerator",
   "https://help.autodesk.com/cloudhelp/ENU/Fusion-360-API/files/PythonSpecific_UM.htm",
   "local: gap-2 environment probe (Python 3.14.0, no numpy, no pip)"
  ]
 },
 {
  "id": "SW-19",
  "domain": "software",
  "rule": "Every stage writes a versioned JSON result (status strict_pass | conditional | inconclusive | fail | unsupported, unit-tagged metrics, limitations, next_action) to molds/<design>/runs/; human approval gates after S3 layout, after S6 verification and before S9 export, bound to a hash of the parameter snapshot; thresholds come only from parameters, never improvised by the agent.",
  "default_value": "3 gates",
  "sources": [
   "https://raw.githubusercontent.com/lisawong/plaster_mould_maker/main/PRD.md"
  ]
 },
 {
  "id": "SW-20",
  "domain": "software",
  "rule": "Export one binary STL or 3MF per body with MeshRefinementCustom (surfaceDeviation 0.001 cm, normalDeviation 10 deg), file names <design>_<role>_<pieceId>_<part>; never scale exports afterwards.",
  "default_value": "exportFormat stl, 0.01 mm deviation",
  "sources": [
   "local: fusion_mcp_read apiDocumentation STLExportOptions / C3MFExportOptions",
   "https://shapecastmolds.com/"
  ]
 },
 {
  "id": "SW-21",
  "domain": "software",
  "rule": "Only one agent modifies the design at a time; never run modifying scripts while the user is editing in Fusion; never call Documents.add (cannot be hidden, steals focus) without the user's consent; analysis may run on inactive documents found by name.",
  "default_value": "ask before any modifying run in a live session",
  "sources": [
   "local: gap-2 incident log and Documents.add API doc",
   "local: D:\\Coding\\fusion360-claude\\CLAUDE.md (Fusion MCP section)"
  ]
 },
 {
  "id": "SW-22",
  "domain": "software",
  "rule": "TemporaryBRepManager pitfalls: createTorus ignores its center (create at origin then transform); bodies inserted through a BaseFeature are non-parametric; wrap BoundaryFill createInput in try/finally with add() or cancel().",
  "default_value": "helpers wrap these calls",
  "sources": [
   "local: gap-2 debug probe (build 2705.1.25)",
   "https://ekinssolutions.com/using-temporary-b-rep-in-fusion-360/",
   "local: fusion_mcp_read apiDocumentation BoundaryFillFeatureInput.cancel"
  ]
 }
]
